Repository: elepikachu/corrosion_predict

File: data_filter.csv (part 1 of 5)
ID,NAME,SMILES,NaClg/L,Temp,Concentration,IE
10001,2-mercaptopyrimidine,S=c1nccc[nH]1,10,313K,20ppm,91.24%
10002,2-mercaptopyrimidine,S=c1nccc[nH]1,50,313K,20ppm,85.56%
10003,2-mercaptopyrimidine,S=c1nccc[nH]1,100,313K,20ppm,83.31%
10004,2-mercaptopyrimidine,S=c1nccc[nH]1,150,313K,20ppm,81.73%
10005,2-mercaptopyrimidine,S=c1nccc[nH]1,200,313K,20ppm,76.29%
10006,2-Benzylsulfanyl-1H-benzimidazole,c3ccc(CSc2nc1ccccc1[nH]2)cc3,2.587,333K,100ppm,90.80%
10007,"quaternary ammonium salts based on pyrrolidine
(PyQAs)",CCCCCCCCC(O)C(CCCCCCCC(=O)OCC(COC(=O)CCCCCCCC(O)C(CC(O)C(CCCCC)[NH+]1CCCC1)[NH+]2CCCC2)OC(=O)CCCCCCCC(C(O)CCCCCCCC)[NH+]3CCCC3)[NH+]4CCCC4.[Cl-].[Cl-].[Cl-].[Cl-],24.53,298K,7×10-5 M,63.40%
10008,"quaternary ammonium salts based on pyrrolidine
(PyQAs)",CCCCCCCCC(O)C(CCCCCCCC(=O)OCC(COC(=O)CCCCCCCC(O)C(CC(O)C(CCCCC)[NH+]1CCCC1)[NH+]2CCCC2)OC(=O)CCCCCCCC(C(O)CCCCCCCC)[NH+]3CCCC3)[NH+]4CCCC4.[Cl-].[Cl-].[Cl-].[Cl-],24.53,298K,15×10-5 M,68.10%
10009,"quaternary ammonium salts based on pyrrolidine
(PyQAs)",CCCCCCCCC(O)C(CCCCCCCC(=O)OCC(COC(=O)CCCCCCCC(O)C(CC(O)C(CCCCC)[NH+]1CCCC1)[NH+]2CCCC2)OC(=O)CCCCCCCC(C(O)CCCCCCCC)[NH+]3CCCC3)[NH+]4CCCC4.[Cl-].[Cl-].[Cl-].[Cl-],24.53,298K,35×10-5 M,82.20%
10010,"quaternary ammonium salts based on pyrrolidine
(PyQAs)",CCCCCCCCC(O)C(CCCCCCCC(=O)OCC(COC(=O)CCCCCCCC(O)C(CC(O)C(CCCCC)[NH+]1CCCC1)[NH+]2CCCC2)OC(=O)CCCCCCCC(C(O)CCCCCCCC)[NH+]3CCCC3)[NH+]4CCCC4.[Cl-].[Cl-].[Cl-].[Cl-],24.53,298K,70×10-5 M,92.00%
10011,"quaternary ammonium salts based on piperidine 
(PiQAs)","
CCCCCCCCC(O)C(CCCCCCCC(=O)OCC(COC(=O)CCCCCCCC(O)C(CC(O)C(CCCCC)[NH+]1CCCCC1)[NH+]2CCCCC2)OC(=O)CCCCCCCC(C(O)CCCCCCCC)[NH+]3CCCCC3)[NH+]4CCCCC4.[Cl-].[Cl-].[Cl-].[Cl-]",24.53,298K,7×10-5 M,67.00%
10012,"quaternary ammonium salts based on piperidine 
(PiQAs)","
CCCCCCCCC(O)C(CCCCCCCC(=O)OCC(COC(=O)CCCCCCCC(O)C(CC(O)C(CCCCC)[NH+]1CCCCC1)[NH+]2CCCCC2)OC(=O)CCCCCCCC(C(O)CCCCCCCC)[NH+]3CCCCC3)[NH+]4CCCCC4.[Cl-].[Cl-].[Cl-].[Cl-]",24.53,298K,15×10-5 M,80.10%
10013,"quaternary ammonium salts based on piperidine 
(PiQAs)","
CCCCCCCCC(O)C(CCCCCCCC(=O)OCC(COC(=O)CCCCCCCC(O)C(CC(O)C(CCCCC)[NH+]1CCCCC1)[NH+]2CCCCC2)OC(=O)CCCCCCCC(C(O)CCCCCCCC)[NH+]3CCCCC3)[NH+]4CCCCC4.[Cl-].[Cl-].[Cl-].[Cl-]",24.53,298K,35×10-5 M,86.00%
10014,"quaternary ammonium salts based on piperidine 
(PiQAs)","
CCCCCCCCC(O)C(CCCCCCCC(=O)OCC(COC(=O)CCCCCCCC(O)C(CC(O)C(CCCCC)[NH+]1CCCCC1)[NH+]2CCCCC2)OC(=O)CCCCCCCC(C(O)CCCCCCCC)[NH+]3CCCCC3)[NH+]4CCCCC4.[Cl-].[Cl-].[Cl-].[Cl-]",24.53,298K,70×10-5 M,94.00%
10015,"4-(2-quinolinylazo)-catechol 
(AZN-1)",Oc3ccc(/N=N\c2ccc1ccccc1n2)cc3O,35,323K,1×10-5 M,39.80%
10016,"4-(2-quinolinylazo)-catechol 
(AZN-1)",Oc3ccc(/N=N\c2ccc1ccccc1n2)cc3O,35,323K,2.5×10-5 M,58.90%
10017,"4-(2-quinolinylazo)-catechol 
(AZN-1)",Oc3ccc(/N=N\c2ccc1ccccc1n2)cc3O,35,323K,5×10-5 M,82.60%
10018,"4-(2-quinolinylazo)-catechol 
(AZN-1)",Oc3ccc(/N=N\c2ccc1ccccc1n2)cc3O,35,323K,1×10-4 M,91.40%
10019,"4-(2-quinolinylazo)-catechol
(AZN-1)",Oc3ccc(/N=N\c2ccc1ccccc1n2)cc3O,35,323K,5×10-4 M,98.30%
10020,"4-(4-phenoxyphenylazo)-1-naphthol
(AZN-2)",Oc3ccc(/N=N\c2ccc(Oc1ccccc1)cn2)c4ccccc34,35,323K,1×10-5 M,35.50%
10021,"4-(4-phenoxyphenylazo)-1-naphthol
(AZN-2)",Oc3ccc(/N=N\c2ccc(Oc1ccccc1)cn2)c4ccccc34,35,323K,2.5×10-5 M,56.10%
10022,"4-(4-phenoxyphenylazo)-1-naphthol
(AZN-2)",Oc3ccc(/N=N\c2ccc(Oc1ccccc1)cn2)c4ccccc34,35,323K,5×10-5 M,79.80%
10023,"4-(4-phenoxyphenylazo)-1-naphthol
(AZN-2)",Oc3ccc(/N=N\c2ccc(Oc1ccccc1)cn2)c4ccccc34,35,323K,1×10-4 M,89.70%
10024,"4-(4-phenoxyphenylazo)-1-naphthol
(AZN-2)",Oc3ccc(/N=N\c2ccc(Oc1ccccc1)cn2)c4ccccc34,35,323K,5×10-4 M,97.20%
10025,"4-(4-pyridylazo)-1-naphthol
(AZN-3)",Oc3ccc(/N=N\c2ccc(Oc1ccccc1)cn2)c4ccccc34,35,323K,1×10-5 M,27.10%
10026,"4-(4-pyridylazo)-1-naphthol
(AZN-3)",Oc3ccc(/N=N\c2ccc(Oc1ccccc1)cn2)c4ccccc34,35,323K,2.5×10-5 M,47.50%
10027,"4-(4-pyridylazo)-1-naphthol
(AZN-3)",Oc3ccc(/N=N\c2ccc(Oc1ccccc1)cn2)c4ccccc34,35,323K,5×10-5 M,72.30%
10028,"4-(4-pyridylazo)-1-naphthol
(AZN-3)",Oc3ccc(/N=N\c2ccc(Oc1ccccc1)cn2)c4ccccc34,35,323K,1×10-4 M,85.20%
10029,"4-(4-pyridylazo)-1-naphthol
(AZN-3)",Oc3ccc(/N=N\c2ccc(Oc1ccccc1)cn2)c4ccccc34,35,323K,5×10-4 M,94.20%
10030,"4-(2- pyridylazo)-1-naphthol
(AZN-4)",Oc3ccc(/N=N\c2ccc(Oc1ccccc1)cn2)c4ccccc34,35,323K,1×10-5 M,23.50%
10031,"4-(2- pyridylazo)-1-naphthol
(AZN-4)",Oc3ccc(/N=N\c2ccc(Oc1ccccc1)cn2)c4ccccc34,35,323K,2.5×10-5 M,43.80%
10032,"4-(2- pyridylazo)-1-naphthol
(AZN-4)",Oc3ccc(/N=N\c2ccc(Oc1ccccc1)cn2)c4ccccc34,35,323K,5×10-5 M,66.50%
10033,"4-(2- pyridylazo)-1-naphthol
(AZN-4)",Oc3ccc(/N=N\c2ccc(Oc1ccccc1)cn2)c4ccccc34,35,323K,1×10-4 M,79.30%
10034,"4-(2- pyridylazo)-1-naphthol
(AZN-4)",Oc3ccc(/N=N\c2ccc(Oc1ccccc1)cn2)c4ccccc34,35,323K,5×10-4 M,91.00%
10036,"N,N′-bis(2-hydroxypropyl) hexamethylenediammonium octanoate stearate
(NNBOS)",CC(O)C[NH2+]CCCCCC[NH2+]CC(C)O.CCCCCCCC(=O)[O-].CCCCCCCCCCCCCCCCCC(=O)[O-],10,323K,25ppm,92.50%
10037,"N,N′-bis(2-hydroxypropyl) hexamethylenediammonium octanoate stearate
(NNBOS)",CC(O)C[NH2+]CCCCCC[NH2+]CC(C)O.CCCCCCCC(=O)[O-].CCCCCCCCCCCCCCCCCC(=O)[O-],10,323K,50ppm,95.80%
10038,"N,N′-bis(2-hydroxypropyl) hexamethylenediammonium octanoate stearate
(NNBOS)",CC(O)C[NH2+]CCCCCC[NH2+]CC(C)O.CCCCCCCC(=O)[O-].CCCCCCCCCCCCCCCCCC(=O)[O-],10,323K,75ppm,99.30%
10039,"N,N′-bis(2-hydroxypropyl) hexamethylenediammonium octanoate stearate
(NNBOS)",CC(O)C[NH2+]CCCCCC[NH2+]CC(C)O.CCCCCCCC(=O)[O-].CCCCCCCCCCCCCCCCCC(=O)[O-],10,323K,100ppm,99.30%
10040,"N,N′-bis(2-hydroxypropyl) hexamethylenediammonium octanoate oleate
(NNBOO)",CC(O)C[NH2+]CCCCCC[NH2+]CC(C)O.CCCCCCCC(=O)[O-].CCCCCCCC/C=C/CCCCCCCC(=O)[O-],10,323K,10ppm,81.40%
10041,"N,N′-bis(2-hydroxypropyl) hexamethylenediammonium octanoate oleate
(NNBOO)",CC(O)C[NH2+]CCCCCC[NH2+]CC(C)O.CCCCCCCC(=O)[O-].CCCCCCCC/C=C/CCCCCCCC(=O)[O-],10,323K,25ppm,83.57%
10042,"N,N′-bis(2-hydroxypropyl) hexamethylenediammonium octanoate oleate
(NNBOO)",CC(O)C[NH2+]CCCCCC[NH2+]CC(C)O.CCCCCCCC(=O)[O-].CCCCCCCC/C=C/CCCCCCCC(=O)[O-],10,323K,50ppm,96.86%
10043,"N,N′-bis(2-hydroxypropyl) hexamethylenediammonium octanoate oleate
(NNBOO)",CC(O)C[NH2+]CCCCCC[NH2+]CC(C)O.CCCCCCCC(=O)[O-].CCCCCCCC/C=C/CCCCCCCC(=O)[O-],10,323K,100ppm,99.28%
10044,"N,N′-bis(2-hydroxypropyl) hexamethylenediammonium octanoate linolenate
(NNBOL)",CC(O)C[NH2+]CCCCCC[NH2+]CC(C)O.CCCCCCCC(=O)[O-].CCCCC/C=C/C/C=C/CCCCCCCC(=O)[O-],10,323K,5ppm,52.20%
10045,"N,N′-bis(2-hydroxypropyl) hexamethylenediammonium octanoate linolenate
(NNBOL)",CC(O)C[NH2+]CCCCCC[NH2+]CC(C)O.CCCCCCCC(=O)[O-].CCCCC/C=C/C/C=C/CCCCCCCC(=O)[O-],10,323K,10ppm,77.05%
10046,"N,N′-bis(2-hydroxypropyl) hexamethylenediammonium octanoate linolenate
(NNBOL)",CC(O)C[NH2+]CCCCCC[NH2+]CC(C)O.CCCCCCCC(=O)[O-].CCCCC/C=C/C/C=C/CCCCCCCC(=O)[O-],10,323K,25ppm,93.00%
10047,"N,N′-bis(2-hydroxypropyl) hexamethylenediammonium octanoate linolenate
(NNBOL)",CC(O)C[NH2+]CCCCCC[NH2+]CC(C)O.CCCCCCCC(=O)[O-].CCCCC/C=C/C/C=C/CCCCCCCC(=O)[O-],10,323K,50ppm,99.03%
10048,"N,N′-bis(2-hydroxypropyl) hexamethylenediammonium octanoate linolenate
(NNBOL)",CC(O)C[NH2+]CCCCCC[NH2+]CC(C)O.CCCCCCCC(=O)[O-].CCCCC/C=C/C/C=C/CCCCCCCC(=O)[O-],10,323K,100ppm,99.50%
10049,crystal violet,CN(C)c3ccc(C(c1ccc(N(C)C)cc1)=c2ccc(=[N+](C)C)cc2)cc3.[Cl-],50,298K,25ppm,58.01%
10050,crystal violet,CN(C)c3ccc(C(c1ccc(N(C)C)cc1)=c2ccc(=[N+](C)C)cc2)cc3.[Cl-],50,298K,50ppm,86.96%
10051,crystal violet,CN(C)c3ccc(C(c1ccc(N(C)C)cc1)=c2ccc(=[N+](C)C)cc2)cc3.[Cl-],50,298K,75ppm,92.78%
10052,crystal violet,CN(C)c3ccc(C(c1ccc(N(C)C)cc1)=c2ccc(=[N+](C)C)cc2)cc3.[Cl-],50,298K,100ppm,94.84%
10053,crystal violet,CN(C)c3ccc(C(c1ccc(N(C)C)cc1)=c2ccc(=[N+](C)C)cc2)cc3.[Cl-],50,298K,150ppm,94.89%
10054,crystal violet,CN(C)c3ccc(C(c1ccc(N(C)C)cc1)=c2ccc(=[N+](C)C)cc2)cc3.[Cl-],50,313K,25ppm,56.13%
10055,crystal violet,CN(C)c3ccc(C(c1ccc(N(C)C)cc1)=c2ccc(=[N+](C)C)cc2)cc3.[Cl-],50,313K,50ppm,71.31%
10056,crystal violet,CN(C)c3ccc(C(c1ccc(N(C)C)cc1)=c2ccc(=[N+](C)C)cc2)cc3.[Cl-],50,313K,75ppm,73.54%
10057,crystal violet,CN(C)c3ccc(C(c1ccc(N(C)C)cc1)=c2ccc(=[N+](C)C)cc2)cc3.[Cl-],50,313K,100ppm,88.87%
10058,crystal violet,CN(C)c3ccc(C(c1ccc(N(C)C)cc1)=c2ccc(=[N+](C)C)cc2)cc3.[Cl-],50,313K,150ppm,94.61%
10059,crystal violet,CN(C)c3ccc(C(c1ccc(N(C)C)cc1)=c2ccc(=[N+](C)C)cc2)cc3.[Cl-],50,333K,25ppm,38.29%
10060,crystal violet,CN(C)c3ccc(C(c1ccc(N(C)C)cc1)=c2ccc(=[N+](C)C)cc2)cc3.[Cl-],50,333K,50ppm,70.72%
10061,crystal violet,CN(C)c3ccc(C(c1ccc(N(C)C)cc1)=c2ccc(=[N+](C)C)cc2)cc3.[Cl-],50,333K,75ppm,70.93%
10062,crystal violet,CN(C)c3ccc(C(c1ccc(N(C)C)cc1)=c2ccc(=[N+](C)C)cc2)cc3.[Cl-],50,333K,100ppm,75.51%
10063,crystal violet,CN(C)c3ccc(C(c1ccc(N(C)C)cc1)=c2ccc(=[N+](C)C)cc2)cc3.[Cl-],50,333K,150ppm,92.94%
10064,"2-mercaptopyrimidine 
(MPY)",S=c1[nH]ccc[nH+]1,35,298K,100ppm,90.30%
10065,"2-mercaptopyrimidine 
(MPY)",S=c1[nH]ccc[nH+]1,35,343K,100ppm,85.20%
10066,"4-hydroxy-2-mercapto-6-methylpyrimidine 
(HMMP)",Cc1cc(=O)[nH]c(=S)[nH]1,35,298K,100ppm,85.00%
10067,"4-hydroxy-2-mercapto-6-methylpyrimidine 
(HMMP)",Cc1cc(=O)[nH]c(=S)[nH]1,35,343K,100ppm,50.50%
10068,"4,5-Diamino-2,6-dimercaptopyrimidine 
(DDMP)",Nc1[nH]c(=S)[nH]c(=S)c1N,35,298K,100ppm,95.30%
10069,"4,5-Diamino-2,6-dimercaptopyrimidine 
(DDMP)",Nc1[nH]c(=S)[nH]c(=S)c1N,35,343K,100ppm,93.00%
10070,β-N-butyl amino propionic acid,CCCC[NH2+]CCC(=O)[O-],2.587,298K,10ppm,59.66%
10071,β-N-butyl amino propionic acid,CCCC[NH2+]CCC(=O)[O-],2.587,298K,25ppm,72.56%
10072,β-N-butyl amino propionic acid,CCCC[NH2+]CCC(=O)[O-],2.587,298K,50ppm,90.50%
10073,β-N-butyl amino propionic acid,CCCC[NH2+]CCC(=O)[O-],2.587,298K,75ppm,94.23%
10074,β-N-butyl amino propionic acid,CCCC[NH2+]CCC(=O)[O-],2.587,298K,100ppm,95.52%
10075,"quaternary ammonium vanillyl aldehyde oligosaccharide 
GCOS)",COc4cc(/C=N\C1C(O)C(O)C(CO)OC1OC3OC(CO)C(OC2C(O)C(NCC(O)C[N+](C)(C)C)C(O)OC2CO)C(O)C3N)ccc4O.[Cl-],30,333K,25ppm,76.90%
10076,"quaternary ammonium vanillyl aldehyde oligosaccharide 
GCOS)",COc4cc(/C=N\C1C(O)C(O)C(CO)OC1OC3OC(CO)C(OC2C(O)C(NCC(O)C[N+](C)(C)C)C(O)OC2CO)C(O)C3N)ccc4O.[Cl-],30,333K,50ppm,87.50%
10077,"quaternary ammonium vanillyl aldehyde oligosaccharide 
GCOS)",COc4cc(/C=N\C1C(O)C(O)C(CO)OC1OC3OC(CO)C(OC2C(O)C(NCC(O)C[N+](C)(C)C)C(O)OC2CO)C(O)C3N)ccc4O.[Cl-],30,333K,75ppm,89.00%
10078,"quaternary ammonium vanillyl aldehyde oligosaccharide 
GCOS)",COc4cc(/C=N\C1C(O)C(O)C(CO)OC1OC3OC(CO)C(OC2C(O)C(NCC(O)C[N+](C)(C)C)C(O)OC2CO)C(O)C3N)ccc4O.[Cl-],30,333K,100ppm,91.20%
10079,"quaternary ammonium vanillyl aldehyde oligosaccharide 
GCOS)",COc4cc(/C=N\C1C(O)C(O)C(CO)OC1OC3OC(CO)C(OC2C(O)C(NCC(O)C[N+](C)(C)C)C(O)OC2CO)C(O)C3N)ccc4O.[Cl-],30,333K,150ppm,97.60%
10080,"quaternary ammonium vanillyl aldehyde oligosaccharide 
GCOS)",COc4cc(/C=N\C1C(O)C(O)C(CO)OC1OC3OC(CO)C(OC2C(O)C(NCC(O)C[N+](C)(C)C)C(O)OC2CO)C(O)C3N)ccc4O.[Cl-],30,333K,200ppm,99.40%
10081,"pyridine (1-chloromethyl naphthalene) quaternary ammonium salt
(1-CPN)",c3cc[n+](Cc1cccc2ccccc12)cc3.[Cl-],30,333K,2×10-4 M,44.90%
10082,"Thiourea
(TU)",NC(N)=S,30,333K,2×10-4 M,55.40%
10083,"quinoline (1-chloromethyl naphthalene) quaternary ammonium salt
(1-CQN)",c4ccc3c(C[n+]2cccc1ccccc12)cccc3c4.[Cl-],30,333K,2×10-4 M,59.00%
10084,"imidazoline
(IM)",CCCCCCCC/C=C/CCCCCCC/C1=N/CCN1CCN,2.587,333K,60ppm,89.67%
10085,"dithiothreitol
(DTT)",OC(CS)C(O)CS,2.587,333K,60ppm,85.97%
10086,"valsartan
(VST)",CCCCC(=O)N(Cc3ccc(c2ccc(c1nnn[nH]1)cc2)cc3)C(C(=O)O)C(C)C,28.2,333K,50ppm,59.95%
10087,"valsartan
(VST)",CCCCC(=O)N(Cc3ccc(c2ccc(c1nnn[nH]1)cc2)cc3)C(C(=O)O)C(C)C,28.2,333K,100ppm,75.30%
10088,"valsartan
(VST)",CCCCC(=O)N(Cc3ccc(c2ccc(c1nnn[nH]1)cc2)cc3)C(C(=O)O)C(C)C,28.2,333K,200ppm,85.45%
10089,"valsartan
(VST)",CCCCC(=O)N(Cc3ccc(c2ccc(c1nnn[nH]1)cc2)cc3)C(C(=O)O)C(C)C,28.2,333K,400ppm,90.35%
10090,"candesartan
(CST)",CCO/C2=C/C1/C=C\C=C(C(=O)O)/C1N2Cc5ccc(c4ccc(c3nnn[nH]3)cc4)cc5,28.2,333K,50ppm,79.45%
10091,"candesartan
(CST)",CCO/C2=C/C1/C=C\C=C(C(=O)O)/C1N2Cc5ccc(c4ccc(c3nnn[nH]3)cc4)cc5,28.2,333K,100ppm,84.00%
10092,"candesartan
(CST)",CCO/C2=C/C1/C=C\C=C(C(=O)O)/C1N2Cc5ccc(c4ccc(c3nnn[nH]3)cc4)cc5,28.2,333K,200ppm,89.35%
10093,"candesartan
(CST)",CCO/C2=C/C1/C=C\C=C(C(=O)O)/C1N2Cc5ccc(c4ccc(c3nnn[nH]3)cc4)cc5,28.2,333K,400ppm,93.30%
10094,furfuryl mercaptan (FFT),SCc1ccco1,35,333K,1ppm,77.40%
10095,furfuryl mercaptan (FFT),SCc1ccco1,35,333K,2.5ppm,90.00%
10096,furfuryl mercaptan (FFT),SCc1ccco1,35,333K,5ppm,91.10%
10097,furfuryl mercaptan (FFT),SCc1ccco1,35,333K,7.5ppm,96.00%
10098,furfuryl mercaptan (FFT),SCc1ccco1,35,333K,10ppm,95.90%
10099,"difurfuryl disulfide 
DFDS)",c2coc(CSSCc1ccco1)c2,35,333K,1ppm,95.90%
10100,"difurfuryl disulfide 
DFDS)",c2coc(CSSCc1ccco1)c2,35,333K,2.5ppm,97.80%
10101,"difurfuryl disulfide 
DFDS)",c2coc(CSSCc1ccco1)c2,35,333K,5ppm,98.20%
10102,"difurfuryl disulfide 
DFDS)",c2coc(CSSCc1ccco1)c2,35,333K,7.5ppm,98.40%
10103,"difurfuryl disulfide 
DFDS)",c2coc(CSSCc1ccco1)c2,35,333K,10ppm,99.10%
10104,2-phenylthiazolidine-4-carboxylic acid (PTCA),O=C(O)[C@@H]2CSC(c1ccccc1)N2,62.36,333K,0.1mM,96.79%
10105,2-phenylthiazolidine-4-carboxylic acid (PTCA),O=C(O)[C@@H]2CSC(c1ccccc1)N2,62.36,333K,0.2mM,97.25%
10106,2-phenylthiazolidine-4-carboxylic acid (PTCA),O=C(O)[C@@H]2CSC(c1ccccc1)N2,62.36,333K,0.4mM,98.30%
10107,2-phenylthiazolidine-4-carboxylic acid (PTCA),O=C(O)[C@@H]2CSC(c1ccccc1)N2,62.36,333K,0.8mM,98.92%
10108,2-(thiophen-2-yl)thiazolidine-4-carboxylic acid (TTCA),O=C(O)[C@@H]2CSC(c1cccs1)N2,62.36,333K,0.1mM,98.25%
10109,2-(thiophen-2-yl)thiazolidine-4-carboxylic acid (TTCA),O=C(O)[C@@H]2CSC(c1cccs1)N2,62.36,333K,0.2mM,98.78%
10110,2-(thiophen-2-yl)thiazolidine-4-carboxylic acid (TTCA),O=C(O)[C@@H]2CSC(c1cccs1)N2,62.36,333K,0.4mM,99.27%
10111,2-(thiophen-2-yl)thiazolidine-4-carboxylic acid (TTCA),O=C(O)[C@@H]2CSC(c1cccs1)N2,62.36,333K,0.8mM,99.58%
10112,"Co-MOF
with 2-methylimidazole as an organic ligand",CC1N2CCN1[Co]N7CCN([Co]N6CCN([Co]N5CCN([Co]N4CCN([Co]N3CCN([Co]2)C3C)C4C)C5C)C6C)C7C,35,room temperature,0.0125wt%,76.00%
10113,"Co-MOF
with 2-methylimidazole as an organic ligand",CC1N2CCN1[Co]N7CCN([Co]N6CCN([Co]N5CCN([Co]N4CCN([Co]N3CCN([Co]2)C3C)C4C)C5C)C6C)C7C,35,room temperature,0.025wt%,83.00%
10114,"Co-MOF
with 2-methylimidazole as an organic ligand",CC1N2CCN1[Co]N7CCN([Co]N6CCN([Co]N5CCN([Co]N4CCN([Co]N3CCN([Co]2)C3C)C4C)C5C)C6C)C7C,35,room temperature,0.05wt%,90.00%
10115,"Co-MOF
with 2-methylimidazole as an organic ligand",CC1N2CCN1[Co]N7CCN([Co]N6CCN([Co]N5CCN([Co]N4CCN([Co]N3CCN([Co]2)C3C)C4C)C5C)C6C)C7C,35,room temperature,0.075wt%,92.00%
10116,"Co-MOF
with 2-methylimidazole as an organic ligand",CC1N2CCN1[Co]N7CCN([Co]N6CCN([Co]N5CCN([Co]N4CCN([Co]N3CCN([Co]2)C3C)C4C)C5C)C6C)C7C,35,room temperature,0.1wt%,97.00%
10118,"5-(4-(dimethylamino)phenyl)−2,7-dithioxo-2,3,5,6,7,8-hexahydropyrimido[4,5-d]pyrimidin-4(1H)-one
(DPP)",CN(C)c3ccc(C2NC(=S)Nc1[nH]c(=S)[nH]c(=O)c12)cc3,35,298K,5ppm,96.00%
10119,"5-(4-(dimethylamino)phenyl)−2,7-dithioxo-2,3,5,6,7,8-hexahydropyrimido[4,5-d]pyrimidin-4(1H)-one
(DPP)",CN(C)c3ccc(C2NC(=S)Nc1[nH]c(=S)[nH]c(=O)c12)cc3,35,298K,10ppm,97.00%
10120,"5-(4-(dimethylamino)phenyl)−2,7-dithioxo-2,3,5,6,7,8-hexahydropyrimido[4,5-d]pyrimidin-4(1H)-one
(DPP)",CN(C)c3ccc(C2NC(=S)Nc1[nH]c(=S)[nH]c(=O)c12)cc3,35,298K,50ppm,98.00%
10121,"5-(4-(dimethylamino)phenyl)−2,7-dithioxo-2,3,5,6,7,8-hexahydropyrimido[4,5-d]pyrimidin-4(1H)-one
(DPP)",CN(C)c3ccc(C2NC(=S)Nc1[nH]c(=S)[nH]c(=O)c12)cc3,35,298K,5ppm,55.00%
10122,"5-(4-(dimethylamino)phenyl)−2,7-dithioxo-2,3,5,6,7,8-hexahydropyrimido[4,5-d]pyrimidin-4(1H)-one
(DPP)",CN(C)c3ccc(C2NC(=S)Nc1[nH]c(=S)[nH]c(=O)c12)cc3,35,298K,10ppm,67.00%
10123,"5-(4-(dimethylamino)phenyl)−2,7-dithioxo-2,3,5,6,7,8-hexahydropyrimido[4,5-d]pyrimidin-4(1H)-one
(DPP)",CN(C)c3ccc(C2NC(=S)Nc1[nH]c(=S)[nH]c(=O)c12)cc3,35,298K,50ppm,81.00%
10124,"2-mercaptobenzimidazole
(2-MBI)",S=c2[nH]c1ccccc1[nH]2,9.945,343K,1mM,83.00%
10125,"2-mercaptobenzimidazole
(2-MBI)",S=c2[nH]c1ccccc1[nH]2,9.945,343K,3mM,87.00%
10126,"2-amino-5-ethyl-1,3,4-thiodiazole (2-AETD)",CCc1nnc(N)s1,9.945,343K,1mM,44.00%
10127,"2-amino-5-ethyl-1,3,4-thiodiazole (2-AETD)",CCc1nnc(N)s1,9.945,343K,3mM,80.00%
10128,"Sodium (E)-4-Hydroxy-3-((pyridin-2-ylimino)methyl)benzenesulfonate
(H1)",O=S(=O)([O-])c2ccc(O)c(/C=N/c1ccccn1)c2.[Na+],35,323K,1×10-6 M,24.90%
10129,"Sodium (E)-4-Hydroxy-3-((pyridin-2-ylimino)methyl)benzenesulfonate
(H1)",O=S(=O)([O-])c2ccc(O)c(/C=N/c1ccccn1)c2.[Na+],35,323K,5×10-6 M,32.60%
10130,"Sodium (E)-4-Hydroxy-3-((pyridin-2-ylimino)methyl)benzenesulfonate
(H1)",O=S(=O)([O-])c2ccc(O)c(/C=N/c1ccccn1)c2.[Na+],35,323K,1×10-5 M,50.40%
10131,"Sodium (E)-4-Hydroxy-3-((pyridin-2-ylimino)methyl)benzenesulfonate
(H1)",O=S(=O)([O-])c2ccc(O)c(/C=N/c1ccccn1)c2.[Na+],35,323K,5×10-5 M,66.30%
10132,"Sodium (E)-4-Hydroxy-3-((pyridin-2-ylimino)methyl)benzenesulfonate
(H1)",O=S(=O)([O-])c2ccc(O)c(/C=N/c1ccccn1)c2.[Na+],35,323K,1×10-4 M,83.80%
10133,"Sodium (E)-4-Hydroxy-3-((pyridin-2-ylimino)methyl)benzenesulfonate
(H1)",O=S(=O)([O-])c2ccc(O)c(/C=N/c1ccccn1)c2.[Na+],35,323K,5×10-4 M,92.50%
10134,"Sodium 3,3′-(1E,1′E)-(1,2-Phenylenebis(azan-1-yl-1-ylidene))bis(methan-1-yl-1-ylidene)bis(4-hydroxybenzenesulfonate)
(H2)",O=S(=O)([O-])c3ccc(O)c(/C=N/c1ccccc1/N=C/c2cc(S(=O)(=O)[O-])ccc2O)c3.[Na+].[Na+],35,323K,1×10-6 M,28.30%
10135,"Sodium 3,3′-(1E,1′E)-(1,2-Phenylenebis(azan-1-yl-1-ylidene))bis(methan-1-yl-1-ylidene)bis(4-hydroxybenzenesulfonate)
(H2)",O=S(=O)([O-])c3ccc(O)c(/C=N/c1ccccc1/N=C/c2cc(S(=O)(=O)[O-])ccc2O)c3.[Na+].[Na+],35,323K,5×10-6 M,39.60%
10136,"Sodium 3,3′-(1E,1′E)-(1,2-Phenylenebis(azan-1-yl-1-ylidene))bis(methan-1-yl-1-ylidene)bis(4-hydroxybenzenesulfonate)
(H2)",O=S(=O)([O-])c3ccc(O)c(/C=N/c1ccccc1/N=C/c2cc(S(=O)(=O)[O-])ccc2O)c3.[Na+].[Na+],35,323K,1×10-5 M,57.60%
10137,"Sodium 3,3′-(1E,1′E)-(1,2-Phenylenebis(azan-1-yl-1-ylidene))bis(methan-1-yl-1-ylidene)bis(4-hydroxybenzenesulfonate)
(H2)",O=S(=O)([O-])c3ccc(O)c(/C=N/c1ccccc1/N=C/c2cc(S(=O)(=O)[O-])ccc2O)c3.[Na+].[Na+],35,323K,5×10-5 M,73.40%
10138,"Sodium 3,3′-(1E,1′E)-(1,2-Phenylenebis(azan-1-yl-1-ylidene))bis(methan-1-yl-1-ylidene)bis(4-hydroxybenzenesulfonate)
(H2)",O=S(=O)([O-])c3ccc(O)c(/C=N/c1ccccc1/N=C/c2cc(S(=O)(=O)[O-])ccc2O)c3.[Na+].[Na+],35,323K,1×10-4 M,85.30%
10139,"Sodium 3,3′-(1E,1′E)-(1,2-Phenylenebis(azan-1-yl-1-ylidene))bis(methan-1-yl-1-ylidene)bis(4-hydroxybenzenesulfonate)
(H2)",O=S(=O)([O-])c3ccc(O)c(/C=N/c1ccccc1/N=C/c2cc(S(=O)(=O)[O-])ccc2O)c3.[Na+].[Na+],35,323K,5×10-4 M,95.70%
10140,"Sodium 3,3′-(1E,1′E)-(4-Chloro-1,2-phenylene)bis(azan-1-yl-1-ylidene)bis(methan-1-yl-1-ylidene)bis(4-hydroxybenzenesulfonate)
(H3)",O=S(=O)([O-])c3ccc(O)c(/C=N/c1ccc(Cl)cc1/N=C/c2cc(S(=O)(=O)[O-])ccc2O)c3.[Na+].[Na+],35,323K,1×10-6 M,31.90%
10141,"Sodium 3,3′-(1E,1′E)-(4-Chloro-1,2-phenylene)bis(azan-1-yl-1-ylidene)bis(methan-1-yl-1-ylidene)bis(4-hydroxybenzenesulfonate)
(H3)",O=S(=O)([O-])c3ccc(O)c(/C=N/c1ccc(Cl)cc1/N=C/c2cc(S(=O)(=O)[O-])ccc2O)c3.[Na+].[Na+],35,323K,5×10-6 M,43.70%
10142,"Sodium 3,3′-(1E,1′E)-(4-Chloro-1,2-phenylene)bis(azan-1-yl-1-ylidene)bis(methan-1-yl-1-ylidene)bis(4-hydroxybenzenesulfonate)
(H3)",O=S(=O)([O-])c3ccc(O)c(/C=N/c1ccc(Cl)cc1/N=C/c2cc(S(=O)(=O)[O-])ccc2O)c3.[Na+].[Na+],35,323K,1×10-5 M,65.30%
10143,"Sodium 3,3′-(1E,1′E)-(4-Chloro-1,2-phenylene)bis(azan-1-yl-1-ylidene)bis(methan-1-yl-1-ylidene)bis(4-hydroxybenzenesulfonate)
(H3)",O=S(=O)([O-])c3ccc(O)c(/C=N/c1ccc(Cl)cc1/N=C/c2cc(S(=O)(=O)[O-])ccc2O)c3.[Na+].[Na+],35,323K,5×10-5 M,77.50%
10144,"Sodium 3,3′-(1E,1′E)-(4-Chloro-1,2-phenylene)bis(azan-1-yl-1-ylidene)bis(methan-1-yl-1-ylidene)bis(4-hydroxybenzenesulfonate)
(H3)",O=S(=O)([O-])c3ccc(O)c(/C=N/c1ccc(Cl)cc1/N=C/c2cc(S(=O)(=O)[O-])ccc2O)c3.[Na+].[Na+],35,323K,1×10-4 M,89.50%
10145,"Sodium 3,3′-(1E,1′E)-(4-Chloro-1,2-phenylene)bis(azan-1-yl-1-ylidene)bis(methan-1-yl-1-ylidene)bis(4-hydroxybenzenesulfonate)
(H3)",O=S(=O)([O-])c3ccc(O)c(/C=N/c1ccc(Cl)cc1/N=C/c2cc(S(=O)(=O)[O-])ccc2O)c3.[Na+].[Na+],35,323K,5×10-4 M,98.60%
10146,2-phenyl imidazoline,c2ccc(/C1=N/CCN1)cc2,30,293K,100mg/L,75.10%
10147,2-phenyl imidazoline,c2ccc(/C1=N/CCN1)cc2,30,293K,200mg/L,91.70%
10148,2-phenyl imidazoline,c2ccc(/C1=N/CCN1)cc2,30,293K,400mg/L,93.10%
10149,2-phenyl imidazoline,c2ccc(/C1=N/CCN1)cc2,30,293K,700mg/L,94.20%
10150,2-phenyl imidazoline,c2ccc(/C1=N/CCN1)cc2,30,293K,1000mg/L,96.80%
10151,2-phenyl imidazoline,c2ccc(/C1=N/CCN1)cc2,30,293K,100mg/L,48.60%
10152,2-phenyl imidazoline,c2ccc(/C1=N/CCN1)cc2,30,293K,200mg/L,80.50%
10153,2-phenyl imidazoline,c2ccc(/C1=N/CCN1)cc2,30,293K,400mg/L,94.10%
10154,2-phenyl imidazoline,c2ccc(/C1=N/CCN1)cc2,30,293K,700mg/L,96.60%
10155,2-phenyl imidazoline,c2ccc(/C1=N/CCN1)cc2,30,293K,1000mg/L,98.50%
10156,the bentonite/acrylamide capsule-loaded with HCTS,COC4COC(OC3C(O)C(N(CCC(=O)NCCN(CCC(=O)NCCN)CCC(=O)NCC/N=C(C(=O)c1ccccn1)\c2ccccn2)CCC(=O)NCCN(CCC(=O)NCCN)CCC(=O)NCCNCC(O)C[N+](C)(C)C)C(OC)OC3CO)C(NCC(O)C[N+](C)(C)C)C4O,50,333K,50mg/L,50.05%
10157,the bentonite/acrylamide capsule-loaded with HCTS,COC4COC(OC3C(O)C(N(CCC(=O)NCCN(CCC(=O)NCCN)CCC(=O)NCC/N=C(C(=O)c1ccccn1)\c2ccccn2)CCC(=O)NCCN(CCC(=O)NCCN)CCC(=O)NCCNCC(O)C[N+](C)(C)C)C(OC)OC3CO)C(NCC(O)C[N+](C)(C)C)C4O,50,333K,100mg/L,80.46%
10158,the bentonite/acrylamide capsule-loaded with HCTS,COC4COC(OC3C(O)C(N(CCC(=O)NCCN(CCC(=O)NCCN)CCC(=O)NCC/N=C(C(=O)c1ccccn1)\c2ccccn2)CCC(=O)NCCN(CCC(=O)NCCN)CCC(=O)NCCNCC(O)C[N+](C)(C)C)C(OC)OC3CO)C(NCC(O)C[N+](C)(C)C)C4O,50,333K,300mg/L,89.83%
10159,the bentonite/acrylamide capsule-loaded with HCTS,COC4COC(OC3C(O)C(N(CCC(=O)NCCN(CCC(=O)NCCN)CCC(=O)NCC/N=C(C(=O)c1ccccn1)\c2ccccn2)CCC(=O)NCCN(CCC(=O)NCCN)CCC(=O)NCCNCC(O)C[N+](C)(C)C)C(OC)OC3CO)C(NCC(O)C[N+](C)(C)C)C4O,50,333K,500mg/L,94.42%
10160,DPI1,Cc3ccc(NC(=O)OCC(CSCCN1CCCCCC1=O)OC(=O)Nc2cc(NC(=O)CCC(O)CO)ccc2C)cc3NC(=O)OCCOC(=O)Nc4ccc(C)c(NC(=O)OCC(C)(O)C(=O)[O-])c4.CC[NH+](CC)CC,24.53,298K,100ppm,58.20%
10161,DPI1,Cc3ccc(NC(=O)OCC(CSCCN1CCCCCC1=O)OC(=O)Nc2cc(NC(=O)CCC(O)CO)ccc2C)cc3NC(=O)OCCOC(=O)Nc4ccc(C)c(NC(=O)OCC(C)(O)C(=O)[O-])c4.CC[NH+](CC)CC,24.53,298K,250ppm,78.80%
10162,DPI1,Cc3ccc(NC(=O)OCC(CSCCN1CCCCCC1=O)OC(=O)Nc2cc(NC(=O)CCC(O)CO)ccc2C)cc3NC(=O)OCCOC(=O)Nc4ccc(C)c(NC(=O)OCC(C)(O)C(=O)[O-])c4.CC[NH+](CC)CC,24.53,298K,500ppm,90.50%
10163,DPI1,Cc3ccc(NC(=O)OCC(CSCCN1CCCCCC1=O)OC(=O)Nc2cc(NC(=O)CCC(O)CO)ccc2C)cc3NC(=O)OCCOC(=O)Nc4ccc(C)c(NC(=O)OCC(C)(O)C(=O)[O-])c4.CC[NH+](CC)CC,24.53,298K,1000ppm,94.20%
10164,DPI2,Cc3ccc(NC(=O)OCC(CSCCN1CCCCCC1=O)OC(=O)Nc2cc(NC(=O)CCCC(O)CO)ccc2C)cc3NC(=O)OCCOC(=O)Nc4ccc(C)c(NC(=O)OCC(C)(O)C(=O)[O-])c4.CC[NH+](CC)CC,24.53,298K,100ppm,62.20%
10165,DPI2,Cc3ccc(NC(=O)OCC(CSCCN1CCCCCC1=O)OC(=O)Nc2cc(NC(=O)CCCC(O)CO)ccc2C)cc3NC(=O)OCCOC(=O)Nc4ccc(C)c(NC(=O)OCC(C)(O)C(=O)[O-])c4.CC[NH+](CC)CC,24.53,298K,250ppm,85.20%
10166,DPI2,Cc3ccc(NC(=O)OCC(CSCCN1CCCCCC1=O)OC(=O)Nc2cc(NC(=O)CCCC(O)CO)ccc2C)cc3NC(=O)OCCOC(=O)Nc4ccc(C)c(NC(=O)OCC(C)(O)C(=O)[O-])c4.CC[NH+](CC)CC,24.53,298K,500ppm,94.20%
10167,DPI2,Cc3ccc(NC(=O)OCC(CSCCN1CCCCCC1=O)OC(=O)Nc2cc(NC(=O)CCCC(O)CO)ccc2C)cc3NC(=O)OCCOC(=O)Nc4ccc(C)c(NC(=O)OCC(C)(O)C(=O)[O-])c4.CC[NH+](CC)CC,24.53,298K,1000ppm,96.30%
10168,DPI3,CCC(CO)C(O)CCCC(=O)Nc4ccc(C)c(NC(=O)OC(COC(=O)Nc2ccc(C)c(NC(=O)OCCOC(=O)Nc1ccc(C)c(NC(=O)OCC(C)(O)C(=O)[O-])c1)c2)CSCCN3CCCCCC3=O)c4.CC[NH+](CC)CC,24.53,298K,100ppm,60.30%
10169,DPI3,CCC(CO)C(O)CCCC(=O)Nc4ccc(C)c(NC(=O)OC(COC(=O)Nc2ccc(C)c(NC(=O)OCCOC(=O)Nc1ccc(C)c(NC(=O)OCC(C)(O)C(=O)[O-])c1)c2)CSCCN3CCCCCC3=O)c4.CC[NH+](CC)CC,24.53,298K,250ppm,73.20%
10170,DPI3,CCC(CO)C(O)CCCC(=O)Nc4ccc(C)c(NC(=O)OC(COC(=O)Nc2ccc(C)c(NC(=O)OCCOC(=O)Nc1ccc(C)c(NC(=O)OCC(C)(O)C(=O)[O-])c1)c2)CSCCN3CCCCCC3=O)c4.CC[NH+](CC)CC,24.53,298K,500ppm,85.20%
10171,DPI3,CCC(CO)C(O)CCCC(=O)Nc4ccc(C)c(NC(=O)OC(COC(=O)Nc2ccc(C)c(NC(=O)OCCOC(=O)Nc1ccc(C)c(NC(=O)OCC(C)(O)C(=O)[O-])c1)c2)CSCCN3CCCCCC3=O)c4.CC[NH+](CC)CC,24.53,298K,1000ppm,92.90%
10172,"oleic imidazoline
(OIM)",C=CCCCCCCC/C=C/CCCCCCC/C1=N/CCN1CCN,35,333K,50mg/L,75.94%
10173,"mercaptoethanol
(ME)",OCCS,35,333K,50mg/L,66.22%
10174,oleic imidazoline (OIM),CCCCCCCC/C=C/CCCCCCC/C1=N/CCN1CCN,0.31,333K,1mg/L,32.59%
10175,oleic imidazoline (OIM),CCCCCCCC/C=C/CCCCCCC/C1=N/CCN1CCN,0.31,333K,2.5mg/L,61.78%
10176,oleic imidazoline (OIM),CCCCCCCC/C=C/CCCCCCC/C1=N/CCN1CCN,0.31,333K,5mg/L,77.26%
10177,oleic imidazoline (OIM),CCCCCCCC/C=C/CCCCCCC/C1=N/CCN1CCN,0.31,333K,7.5mg/L,81.93%
10178,oleic imidazoline (OIM),CCCCCCCC/C=C/CCCCCCC/C1=N/CCN1CCN,0.31,333K,10mg/L,87.50%
10179,"2-mercaptobenzimidazole
(2-MBI)",Sc2nc1ccccc1[nH]2,0.31,333K,1mg/L,85.11%
10180,"2-mercaptobenzimidazole
(2-MBI)",Sc2nc1ccccc1[nH]2,0.31,333K,2.5mg/L,86.89%
10181,"2-mercaptobenzimidazole
(2-MBI)",Sc2nc1ccccc1[nH]2,0.31,333K,5mg/L,90.00%
10182,"2-mercaptobenzimidazole
(2-MBI)",Sc2nc1ccccc1[nH]2,0.31,333K,7.5mg/L,90.22%
10183,"2-mercaptobenzimidazole
(2-MBI)",Sc2nc1ccccc1[nH]2,0.31,333K,10mg/L,92.22%
10184,"1-phenyl-3-(5-thioxo-4,5-dihydro-1,3,4-thiadiazol-2-yl) thiourea
(PTT)",S=C(Nc1ccccc1)Nc2n[nH]c(=S)s2,38.58,333K,0.01mM,97.03%
10185,"1-phenyl-3-(5-thioxo-4,5-dihydro-1,3,4-thiadiazol-2-yl) thiourea
(PTT)",S=C(Nc1ccccc1)Nc2n[nH]c(=S)s2,38.58,333K,0.05mM,99.07%
10186,"1-phenyl-3-(5-thioxo-4,5-dihydro-1,3,4-thiadiazol-2-yl) thiourea
(PTT)",S=C(Nc1ccccc1)Nc2n[nH]c(=S)s2,38.58,333K,0.1mM,99.44%
10187,"1-phenyl-3-(5-thioxo-4,5-dihydro-1,3,4-thiadiazol-2-yl) thiourea
(PTT)",S=C(Nc1ccccc1)Nc2n[nH]c(=S)s2,38.58,333K,0.2mM,99.53%
10188,"1-phenyl-3-(5-thioxo-4,5-dihydro-1,3,4-thiadiazol-2-yl) thiourea
(PTT)",S=C(Nc1ccccc1)Nc2n[nH]c(=S)s2,38.58,333K,0.4mM,99.77%
10189,"linear alkylbenzene sulfonate
(LAS)",CCCCCCCCCCC(C)c1ccc(S(=O)(=O)[O-])cc1.[Na+],2.587,333K,25ppm,32.44%
10190,"linear alkylbenzene sulfonate
(LAS)",CCCCCCCCCCC(C)c1ccc(S(=O)(=O)[O-])cc1.[Na+],2.587,333K,33ppm,43.18%
10191,"linear alkylbenzene sulfonate
(LAS)",CCCCCCCCCCC(C)c1ccc(S(=O)(=O)[O-])cc1.[Na+],2.587,333K,50ppm,56.53%
10192,"linear alkylbenzene sulfonate
(LAS)",CCCCCCCCCCC(C)c1ccc(S(=O)(=O)[O-])cc1.[Na+],2.587,333K,66ppm,70.08%
10193,"linear alkylbenzene sulfonate
(LAS)",CCCCCCCCCCC(C)c1ccc(S(=O)(=O)[O-])cc1.[Na+],2.587,333K,75ppm,71.71%
10194,"linear alkylbenzene sulfonate
(LAS)",CCCCCCCCCCC(C)c1ccc(S(=O)(=O)[O-])cc1.[Na+],2.587,333K,100ppm,75.57%
10195,cetyltrimethylammonium bromide (CTAB),CCCCCCCCCCCCCCCC[N+](C)(C)C.[Br-],2.587,333K,25ppm,23.44%
10196,cetyltrimethylammonium bromide (CTAB),CCCCCCCCCCCCCCCC[N+](C)(C)C.[Br-],2.587,333K,33ppm,40.37%
10197,cetyltrimethylammonium bromide (CTAB),CCCCCCCCCCCCCCCC[N+](C)(C)C.[Br-],2.587,333K,50ppm,51.42%
10198,cetyltrimethylammonium bromide (CTAB),CCCCCCCCCCCCCCCC[N+](C)(C)C.[Br-],2.587,333K,66ppm,57.36%
10199,cetyltrimethylammonium bromide (CTAB),CCCCCCCCCCCCCCCC[N+](C)(C)C.[Br-],2.587,333K,75ppm,64.71%
10200,cetyltrimethylammonium bromide (CTAB),CCCCCCCCCCCCCCCC[N+](C)(C)C.[Br-],2.587,333K,100ppm,73.12%
10201,"chitosan derivatives
—BH",COC7OC(CO)C(OC6OC(CO)C(OC5OC(CO)C(OC1OC(CO)C(C)C(O)C1/N=C(\C(=N\c2ccc(C(C)C)cc2)c3ccccn3)/c4ccccn4)C(O)C5N)C(O)C6NCC(O)C[N+](C)(C)C)C(O)C7N(CCC(=O)NCCN(CCC(=O)NCCN)CCC(=O)NCC/N=C(\C(=N\c8ccc(C(C)C)cc8)c9ccccn9)/c%10ccccn%10)CCC(=O)NCCN(CCC(=O)NCCN)CCC(=O)NCCNCC(O)C[N+](C)(C)C,80,333K,50mg/L,63.07%
10202,"chitosan derivatives
—BH",COC7OC(CO)C(OC6OC(CO)C(OC5OC(CO)C(OC1OC(CO)C(C)C(O)C1/N=C(\C(=N\c2ccc(C(C)C)cc2)c3ccccn3)/c4ccccn4)C(O)C5N)C(O)C6NCC(O)C[N+](C)(C)C)C(O)C7N(CCC(=O)NCCN(CCC(=O)NCCN)CCC(=O)NCC/N=C(\C(=N\c8ccc(C(C)C)cc8)c9ccccn9)/c%10ccccn%10)CCC(=O)NCCN(CCC(=O)NCCN)CCC(=O)NCCNCC(O)C[N+](C)(C)C,80,333K,100mg/L,70.60%
10203,"chitosan derivatives
—BH",COC7OC(CO)C(OC6OC(CO)C(OC5OC(CO)C(OC1OC(CO)C(C)C(O)C1/N=C(\C(=N\c2ccc(C(C)C)cc2)c3ccccn3)/c4ccccn4)C(O)C5N)C(O)C6NCC(O)C[N+](C)(C)C)C(O)C7N(CCC(=O)NCCN(CCC(=O)NCCN)CCC(=O)NCC/N=C(\C(=N\c8ccc(C(C)C)cc8)c9ccccn9)/c%10ccccn%10)CCC(=O)NCCN(CCC(=O)NCCN)CCC(=O)NCCNCC(O)C[N+](C)(C)C,80,333K,300mg/L,75.87%
10204,"chitosan derivatives
—BH",COC7OC(CO)C(OC6OC(CO)C(OC5OC(CO)C(OC1OC(CO)C(C)C(O)C1/N=C(\C(=N\c2ccc(C(C)C)cc2)c3ccccn3)/c4ccccn4)C(O)C5N)C(O)C6NCC(O)C[N+](C)(C)C)C(O)C7N(CCC(=O)NCCN(CCC(=O)NCCN)CCC(=O)NCC/N=C(\C(=N\c8ccc(C(C)C)cc8)c9ccccn9)/c%10ccccn%10)CCC(=O)NCCN(CCC(=O)NCCN)CCC(=O)NCCNCC(O)C[N+](C)(C)C,80,333K,500mg/L,87.22%
10205,"chitosan derivatives
—CH",COC4OC(CO)C(OC3OC(CO)C(OC2OC(CO)C(OC1OC(CO)C(C)C(O)C1/N=C/C=C(C)/CC/C=C(C)/C)C(O)C2N)C(O)C3NCC(O)C[N+](C)(C)C)C(O)C4N(CCC(=O)NCCN(CCC(=O)NCCN)CCC(=O)NCC/N=C/C=C(C)/CC/C=C(C)/C)CCC(=O)NCCN(CCC(=O)NCCN)CCC(=O)NCCNCC(O)C[N+](C)(C)C,80,333K,50mg/L,54.69%
10206,"chitosan derivatives
—CH",COC4OC(CO)C(OC3OC(CO)C(OC2OC(CO)C(OC1OC(CO)C(C)C(O)C1/N=C/C=C(C)/CC/C=C(C)/C)C(O)C2N)C(O)C3NCC(O)C[N+](C)(C)C)C(O)C4N(CCC(=O)NCCN(CCC(=O)NCCN)CCC(=O)NCC/N=C/C=C(C)/CC/C=C(C)/C)CCC(=O)NCCN(CCC(=O)NCCN)CCC(=O)NCCNCC(O)C[N+](C)(C)C,80,333K,100mg/L,62.66%
10207,"chitosan derivatives
—CH",COC4OC(CO)C(OC3OC(CO)C(OC2OC(CO)C(OC1OC(CO)C(C)C(O)C1/N=C/C=C(C)/CC/C=C(C)/C)C(O)C2N)C(O)C3NCC(O)C[N+](C)(C)C)C(O)C4N(CCC(=O)NCCN(CCC(=O)NCCN)CCC(=O)NCC/N=C/C=C(C)/CC/C=C(C)/C)CCC(=O)NCCN(CCC(=O)NCCN)CCC(=O)NCCNCC(O)C[N+](C)(C)C,80,333K,300mg/L,69.24%
10208,"chitosan derivatives
—CH",COC4OC(CO)C(OC3OC(CO)C(OC2OC(CO)C(OC1OC(CO)C(C)C(O)C1/N=C/C=C(C)/CC/C=C(C)/C)C(O)C2N)C(O)C3NCC(O)C[N+](C)(C)C)C(O)C4N(CCC(=O)NCCN(CCC(=O)NCCN)CCC(=O)NCC/N=C/C=C(C)/CC/C=C(C)/C)CCC(=O)NCCN(CCC(=O)NCCN)CCC(=O)NCCNCC(O)C[N+](C)(C)C,80,333K,500mg/L,82.84%
10209,Imidazolate of 1-butyl-3-ethyl imidazole,CCCCn1cc[n+](CCC)c1.c1c[n-]cn1,30,298K,10ppm,86.56%
10210,Imidazolate of 1-butyl-3-ethyl imidazole,CCCCn1cc[n+](CCC)c1.c1c[n-]cn1,30,298K,20ppm,90.60%
10211,Imidazolate of 1-butyl-3-ethyl imidazole,CCCCn1cc[n+](CCC)c1.c1c[n-]cn1,30,298K,50ppm,96.80%
10212,Imidazolate of 1-butyl-3-ethyl imidazole,CCCCn1cc[n+](CCC)c1.c1c[n-]cn1,30,298K,100ppm,93.70%
10213,Poly(cysteaminoaspartamide),NC(=O)CCC(=O)NCCS,35,328K,25ppm,92.70%
10214,Poly(cysteaminoaspartamide),NC(=O)CCC(=O)NCCS,35,328K,50ppm,94.50%
10215,Poly(cysteaminoaspartamide),NC(=O)CCC(=O)NCCS,35,328K,100ppm,95.00%
10216,Poly(methionenoaspartamide),CSCCC(NC(=O)CCC(N)=O)C(=O)[O-].[Na+],35,328K,25ppm,53.60%
10217,Poly(methionenoaspartamide),CSCCC(NC(=O)CCC(N)=O)C(=O)[O-].[Na+],35,328K,50ppm,89.70%
10218,Poly(methionenoaspartamide),CSCCC(NC(=O)CCC(N)=O)C(=O)[O-].[Na+],35,328K,100ppm,93.80%
10219,"oleic-based imidazoline 
",CCCCCCCC/C=C/CCCCCCC/C1=N/CCN1CCN,35,338K,0.2mM/L,78.53%
10220,"
mercaptoethanol ",OCCS,35,338K,0.2mM/L,61.72%
10221,2-(p-alkoxy phenyl)-2-imidazoline,CCCCCCCCCCCCCCCCCCOc2ccc(/C1=N/CCN1CCN)cc2,0.3276,333K,200ppm,80.03%
10222,"1,2,4,7,9,10-hexaazacyclopentadeca-1(15),10-diene-3,5,6,8-tetrone",O=C1N/N=C/CCC/C=N/NC(=O)NC(=O)C(=O)N1,0.3276,333K,200ppm,82.91%
10223,Imidazoline oleate ,CCCCCCCC/C=C/CCCCCCC/C1=N/CCN1CCN,0.3276,333K,200ppm,77.67%
10224,Imidazoline derivative,CCCCCCCC/C=C/CCCCCCC/C1=N/CCN1CCO,0.3276,333K,200ppm,89.40%
10225,Thiourea imidazoline,CCCCCCCC/C=C/CCCCCCC/C1=N/CCN1CCNC(N)=S,0.3276,333K,200ppm,90.54%
10226,Isoquinoline quaternary ammonium salt,c3ccc(C[n+]2ccc1ccccc1c2)cc3,0.3276,333K,200ppm,92.07%
10227,oleic imidazoline,CCCCCCCC/C=C/CCCCCCC/C1=N/CCN1CCN,2.587,333K,25ppm,61.78%
10228,oleic imidazoline,CCCCCCCC/C=C/CCCCCCC/C1=N/CCN1CCN,2.587,333K,50ppm,77.26%
10229,oleic imidazoline,CCCCCCCC/C=C/CCCCCCC/C1=N/CCN1CCN,2.587,333K,75ppm,81.93%
10230,oleic imidazoline,CCCCCCCC/C=C/CCCCCCC/C1=N/CCN1CCN,2.587,333K,100ppm,87.50%
10231,oleic imidazoline,CCCCCCCC/C=C/CCCCCCC/C1=N/CCN1CCN,2.587,333K,150ppm,88.37%
10232,alkyl phosphate ester,CCOc1ccc(CCCCCCC(C)C)c(OP(=O)(O)O)c1,2.587,333K,25ppm,80.44%
10233,alkyl phosphate ester,CCOc1ccc(CCCCCCC(C)C)c(OP(=O)(O)O)c1,2.587,333K,50ppm,80.78%
10234,alkyl phosphate ester,CCOc1ccc(CCCCCCC(C)C)c(OP(=O)(O)O)c1,2.587,333K,75ppm,88.33%
10235,alkyl phosphate ester,CCOc1ccc(CCCCCCC(C)C)c(OP(=O)(O)O)c1,2.587,333K,100ppm,92.16%
10236,alkyl phosphate ester,CCOc1ccc(CCCCCCC(C)C)c(OP(=O)(O)O)c1,2.587,333K,150ppm,92.73%
10237,L-histidine,NC(Cc1c[nH]cn1)C(=O)O,62.36,333K,0.05mM/L,2.29%
10238,L-histidine,NC(Cc1c[nH]cn1)C(=O)O,62.36,333K,0.1mM/L,3.05%
10239,L-histidine,NC(Cc1c[nH]cn1)C(=O)O,62.36,333K,0.2mM/L,26.49%
10240,L-histidine,NC(Cc1c[nH]cn1)C(=O)O,62.36,333K,0.4mM/L,55.19%
10241,1-phenylthiourea,NC(=S)Nc1ccccc1,62.36,333K,0.05mM/L,90.00%
10242,1-phenylthiourea,NC(=S)Nc1ccccc1,62.36,333K,0.1mM/L,91.68%
10243,1-phenylthiourea,NC(=S)Nc1ccccc1,62.36,333K,0.2mM/L,95.10%
10244,1-phenylthiourea,NC(=S)Nc1ccccc1,62.36,333K,0.4mM/L,95.22%
10245,(phenylcarbamothioyl)histidine,O=C(O)C(Cc1c[nH]cn1)NC(=S)Nc2ccccc2,62.36,333K,0.05mM/L,96.45%
10246,(phenylcarbamothioyl)histidine,O=C(O)C(Cc1c[nH]cn1)NC(=S)Nc2ccccc2,62.36,333K,0.1mM/L,98.11%
10247,(phenylcarbamothioyl)histidine,O=C(O)C(Cc1c[nH]cn1)NC(=S)Nc2ccccc2,62.36,333K,0.2mM/L,98.58%
10248,(phenylcarbamothioyl)histidine,O=C(O)C(Cc1c[nH]cn1)NC(=S)Nc2ccccc2,62.36,333K,0.4mM/L,98.66%
10249,4-phenylcoumarin,COc4cc(OC1O[C@H](CO)[C@@H](O)[C@H](O)[C@H]1O)c3c(c2ccc(O)c(O)c2)cc(=O)oc3c4,"30
",298K,50ppm,75.40%
10250," L-histidine
 ",NC(Cc1c[nH]cn1)C(=O)O,62.36,333K,0.05mM/L,2.00%
10251," L-histidine
 ",NC(Cc1c[nH]cn1)C(=O)O,62.36,333K,0.1mM/L,5.70%
10252," L-histidine
 ",NC(Cc1c[nH]cn1)C(=O)O,62.36,333K,0.2mM/L,21.10%
10253," L-histidine
 ",NC(Cc1c[nH]cn1)C(=O)O,62.36,333K,0.4mM/L,67.90%
10254," L-cysteine
",NC(CS)C(=O)O,62.36,333K,0.05mM/L,76.30%
10255," L-cysteine
",NC(CS)C(=O)O,62.36,333K,0.1mM/L,76.80%
10256," L-cysteine
",NC(CS)C(=O)O,62.36,333K,0.2mM/L,80.50%
10257," L-cysteine
",NC(CS)C(=O)O,62.36,333K,0.4mM/L,84.50%
10258,"
 thiourea",NC(N)=S,62.36,333K,0.05mM/L,73.80%
10259,"
 thiourea",NC(N)=S,62.36,333K,0.1mM/L,82.70%
10260,"
 thiourea",NC(N)=S,62.36,333K,0.2mM/L,90.80%
10261,"
 thiourea",NC(N)=S,62.36,333K,0.4mM/L,94.10%
10262,"(3ar,6ar)-3a,6a-bis(4-((3,5-bis(2-(3-(tert-butyl)phenyl)propan-2-yl)phenyl)diazenyl)phenyl)tetrahydroimidazo[4,5-d]imidazole-2,5(1H,3H)-dione",CC(C)(C)c%10cccc(C(C)(C)c9cc(N=Nc7ccc([C@@]16NC(=O)N[C@]1(c5ccc(N=Nc4cc(C(C)(C)c2cccc(C(C)(C)C)c2)cc(C(C)(C)c3cccc(C(C)(C)C)c3)c4)cc5)NC(=O)N6)cc7)cc(C(C)(C)c8cccc(C(C)(C)C)c8)c9)c%10,58.5,303K,25ppm,85.66%
10263,"(3ar,6ar)-3a,6a-bis(4-((3,5-bis(2-(3-(tert-butyl)phenyl)propan-2-yl)phenyl)diazenyl)phenyl)tetrahydroimidazo[4,5-d]imidazole-2,5(1H,3H)-dione",CC(C)(C)c%10cccc(C(C)(C)c9cc(N=Nc7ccc([C@@]16NC(=O)N[C@]1(c5ccc(N=Nc4cc(C(C)(C)c2cccc(C(C)(C)C)c2)cc(C(C)(C)c3cccc(C(C)(C)C)c3)c4)cc5)NC(=O)N6)cc7)cc(C(C)(C)c8cccc(C(C)(C)C)c8)c9)c%10,58.5,303K,50ppm,90.44%
10264,"(3ar,6ar)-3a,6a-bis(4-((3,5-bis(2-(3-(tert-butyl)phenyl)propan-2-yl)phenyl)diazenyl)phenyl)tetrahydroimidazo[4,5-d]imidazole-2,5(1H,3H)-dione",CC(C)(C)c%10cccc(C(C)(C)c9cc(N=Nc7ccc([C@@]16NC(=O)N[C@]1(c5ccc(N=Nc4cc(C(C)(C)c2cccc(C(C)(C)C)c2)cc(C(C)(C)c3cccc(C(C)(C)C)c3)c4)cc5)NC(=O)N6)cc7)cc(C(C)(C)c8cccc(C(C)(C)C)c8)c9)c%10,58.5,303K,75ppm,93.33%
10265,"(3ar,6ar)-3a,6a-bis(4-((3,5-bis(2-(3-(tert-butyl)phenyl)propan-2-yl)phenyl)diazenyl)phenyl)tetrahydroimidazo[4,5-d]imidazole-2,5(1H,3H)-dione",CC(C)(C)c%10cccc(C(C)(C)c9cc(N=Nc7ccc([C@@]16NC(=O)N[C@]1(c5ccc(N=Nc4cc(C(C)(C)c2cccc(C(C)(C)C)c2)cc(C(C)(C)c3cccc(C(C)(C)C)c3)c4)cc5)NC(=O)N6)cc7)cc(C(C)(C)c8cccc(C(C)(C)C)c8)c9)c%10,58.5,303K,100ppm,96.38%
10266,oleic imidazoline,CCCCCCCCC/C=C/CCCCC/C1=N/CCN1CCNCCNCCN,20.573,333K,10ppm,72.40%
10267,oleic imidazoline,CCCCCCCCC/C=C/CCCCC/C1=N/CCN1CCNCCNCCN,20.573,333K,20ppm,75.60%
10268,oleic imidazoline,CCCCCCCCC/C=C/CCCCC/C1=N/CCN1CCNCCNCCN,20.573,333K,50ppm,80.40%
10269,oleic imidazoline,CCCCCCCCC/C=C/CCCCC/C1=N/CCN1CCNCCNCCN,20.573,333K,100ppm,82.80%
10270,Mercapto-oleic imidazoline,CCCCCCCCC/C=C/CCCCC/C1=N/CCN1CCNCCNCCNC(=O)CCS,20.573,333K,10ppm,86.80%
10271,Mercapto-oleic imidazoline,CCCCCCCCC/C=C/CCCCC/C1=N/CCN1CCNCCNCCNC(=O)CCS,20.573,333K,20ppm,95.60%
10272,Mercapto-oleic imidazoline,CCCCCCCCC/C=C/CCCCC/C1=N/CCN1CCNCCNCCNC(=O)CCS,20.573,333K,50ppm,98.00%
10273,Mercapto-oleic imidazoline,CCCCCCCCC/C=C/CCCCC/C1=N/CCN1CCNCCNCCNC(=O)CCS,20.573,333K,100ppm,98.40%
10274,2-mercaptopyrimidine,Sc1ncccn1,30,293K,5ppm,86.37%
10275,2-mercaptopyrimidine,Sc1ncccn1,30,293K,10ppm,94.67%
10276,2-mercaptopyrimidine,Sc1ncccn1,30,293K,40ppm,95.30%
10277,2-mercaptopyrimidine,Sc1ncccn1,30,293K,70ppm,95.35%
10278,2-mercaptopyrimidine,Sc1ncccn1,30,293K,100ppm,95.38%
10279,4-methyl-2-mercaptopyrimidine,Cc1ccnc(S)n1,30,293K,5ppm,73.53%
10280,4-methyl-2-mercaptopyrimidine,Cc1ccnc(S)n1,30,293K,10ppm,76.13%
10281,4-methyl-2-mercaptopyrimidine,Cc1ccnc(S)n1,30,293K,40ppm,93.18%
10282,4-methyl-2-mercaptopyrimidine,Cc1ccnc(S)n1,30,293K,70ppm,94.86%
10283,4-methyl-2-mercaptopyrimidine,Cc1ccnc(S)n1,30,293K,100ppm,94.37%
10284,rosin imidazoline,CC(C)/C4=C/C3=C/CC2C(C)(/C1=N/CCN1CCNCCNCCN)CCCC2(C)C3CC4,20.573,353K,50ppm,81.10%
10285,rosin imidazoline,CC(C)/C4=C/C3=C/CC2C(C)(/C1=N/CCN1CCNCCNCCN)CCCC2(C)C3CC4,20.573,353K,100ppm,91.80%
10286,rosin imidazoline,CC(C)/C4=C/C3=C/CC2C(C)(/C1=N/CCN1CCNCCNCCN)CCCC2(C)C3CC4,20.573,353K,200ppm,97.40%
10287,rosin imidazoline,CC(C)/C4=C/C3=C/CC2C(C)(/C1=N/CCN1CCNCCNCCN)CCCC2(C)C3CC4,20.573,353K,400ppm,98.90%
10288,maltodextrin,OCC1OC(CO)C(O)C(O)C1O,35,323K,100ppm,36.10%
10289,maltodextrin,OCC1OC(CO)C(O)C(O)C1O,35,323K,200ppm,64.60%
10290,maltodextrin,OCC1OC(CO)C(O)C(O)C1O,35,323K,300ppm,82.10%
10291,maltodextrin,OCC1OC(CO)C(O)C(O)C1O,35,323K,400ppm,90.10%
10292,(E)-2-amino-7-hydroxy-4-styrylquinoline-3-carbonitrile,C1=C(O)C=C2N=C(N)C(C#N)=C(/C=C/C3=CC=CC=C3)C2=C1,35,298K,10ppm,70.98%
10293,(E)-2-amino-7-hydroxy-4-styrylquinoline-3-carbonitrile,C1=C(O)C=C2N=C(N)C(C#N)=C(/C=C/C3=CC=CC=C3)C2=C1,35,298K,20ppm,76.24%
10294,(E)-2-amino-7-hydroxy-4-styrylquinoline-3-carbonitrile,C1=C(O)C=C2N=C(N)C(C#N)=C(/C=C/C3=CC=CC=C3)C2=C1,35,298K,50ppm,83.37%
10295,(E)-2-amino-7-hydroxy-4-styrylquinoline-3-carbonitrile,C1=C(O)C=C2N=C(N)C(C#N)=C(/C=C/C3=CC=CC=C3)C2=C1,35,298K,100ppm,89.87%
10296,2-hydroxybenzimidazole,Oc2nc1ccccc1[nH]2,35,313K,100ppm,52.00%
10297,2-aminobenzimidazole,Nc2nc1ccccc1[nH]2,35,313K,100ppm,59.96%
10298,2-mercaptobenzimidazole,Sc2nc1ccccc1[nH]2,35,313K,100ppm,87.69%
10299,S-benzyl-L-cysteine,NC(CSCc1ccccc1)C(=O)O,62.36,333K,"0.05mM/L
",62.00%
10300,S-benzyl-L-cysteine,NC(CSCc1ccccc1)C(=O)O,62.36,333K,"0.1mM/L
",81.50%
10301,S-benzyl-L-cysteine,NC(CSCc1ccccc1)C(=O)O,62.36,333K,"0.2mM/L
",86.60%
10302,S-benzyl-L-cysteine,NC(CSCc1ccccc1)C(=O)O,62.36,333K,"0.4mM/L
",89.20%
10303,thiourea,NC(N)=S,62.36,333K,"0.05mM/L
",65.80%
10304,thiourea,NC(N)=S,62.36,333K,"0.1mM/L
",82.30%
10305,thiourea,NC(N)=S,62.36,333K,"0.2mM/L
",84.00%
10306,thiourea,NC(N)=S,62.36,333K,"0.4mM/L
",86.00%
10307,2-[2-(dimethylamino) ethoxy] ethanol,CN(C)CCOCCO,35,298K,"20μM/L
",57.25%
10308,2-[2-(dimethylamino) ethoxy] ethanol,CN(C)CCOCCO,35,298K,"50μM/L
",68.62%
10309,2-[2-(dimethylamino) ethoxy] ethanol,CN(C)CCOCCO,35,298K,"80μM/L
",77.62%
10310,2-[2-(dimethylamino) ethoxy] ethanol,CN(C)CCOCCO,35,298K,"100μM/L
",87.75%
10311,2-[2-(dimethylamino) ethoxy] ethanol,CN(C)CCOCCO,35,308K,"20μM/L
",50.58%
10312,2-[2-(dimethylamino) ethoxy] ethanol,CN(C)CCOCCO,35,308K,"50μM/L
",57.38%
10313,2-[2-(dimethylamino) ethoxy] ethanol,CN(C)CCOCCO,35,308K,"80μM/L
",67.90%
10314,2-[2-(dimethylamino) ethoxy] ethanol,CN(C)CCOCCO,35,308K,"100μM/L
",81.72%
10315,2-[2-(dimethylamino) ethoxy] ethanol,CN(C)CCOCCO,35,323K,"20μM/L
",32.48%
10316,2-[2-(dimethylamino) ethoxy] ethanol,CN(C)CCOCCO,35,323K,"50μM/L
",40.52%
10317,2-[2-(dimethylamino) ethoxy] ethanol,CN(C)CCOCCO,35,323K,"80μM/L
",60.32%
10318,2-[2-(dimethylamino) ethoxy] ethanol,CN(C)CCOCCO,35,323K,"100μM/L
",71.31%
10319,2-[2-(dimethylamino) ethoxy] ethanol,CN(C)CCOCCO,35,353K,"20μM/L
",19.72%
10320,2-[2-(dimethylamino) ethoxy] ethanol,CN(C)CCOCCO,35,353K,"50μM/L
",34.53%
10321,2-[2-(dimethylamino) ethoxy] ethanol,CN(C)CCOCCO,35,353K,"80μM/L
",51.65%
10322,2-[2-(dimethylamino) ethoxy] ethanol,CN(C)CCOCCO,35,353K,"100μM/L
",64.03%
10327,hioureido-imidazoline quaternaryammonium salt,CCCCCCC/C=C/CCCCCCCC/C1=N/CC[N+]1(CCNC(N)=S)Cc2ccccc2.[Cl-],70,323K,5ppm,88.45%
10328,hioureido-imidazoline quaternaryammonium salt,CCCCCCC/C=C/CCCCCCCC/C1=N/CC[N+]1(CCNC(N)=S)Cc2ccccc2.[Cl-],70,323K,10ppm,94.51%
10329,hioureido-imidazoline quaternaryammonium salt,CCCCCCC/C=C/CCCCCCCC/C1=N/CC[N+]1(CCNC(N)=S)Cc2ccccc2.[Cl-],70,323K,20ppm,98.45%
10330,hioureido-imidazoline quaternaryammonium salt,CCCCCCC/C=C/CCCCCCCC/C1=N/CC[N+]1(CCNC(N)=S)Cc2ccccc2.[Cl-],70,323K,40ppm,95.35%
